Repository: uhakdt/ahxai-chat-api

File: files/lab_data_french_anonymised.csv (part 1 of 39)
"","Numéro d'analyse","Type de produit","Epaisseur nominale (mm)","Longueur après ponçage (mm)","Largeur après ponçage (mm)","Client","OPP","Epaisseur brute (mm)","Densité brute (kg/m3)","Tractions moy. (SP) (MPa)","Epaisseur après ponçage (mm)","Densité après ponçage (kg/m3)","Tractions moy. (après ponçage) (MPa)","Flexion long. (MPa)","Flexion larg. moy. (MPa)","Module long. moy. (MPa)","Module larg. moy. (MPa)","Humidité du panneau (%)","Gonflement 24h (%)","Gonflement 2h (%)","Fissilité recto moy. (MPa)","Fissilité verso moy. (MPa)","Vis (MPa)","Colle CI (% (sec / bois sec))","Colle CS (% (sec / bois sec))","Emulsion CI (% (poids sec / bois sec CI))","Emulsion CS (% (poids sec / bois sec CS))","Durcisseur CI (% (poids sec/colle sèche CI))","Durcisseur CS (% (poids sec/colle sèche CS))","Facteur de presse (s/mm)","Vitesse de ligne (mm/s)","% mat CS (% (poids du mat sec CS / total))","Colle CI: référence","Colle CS: référence","Emulsion","MDI CI (% (poids sec / bois sec CI))","Press booster : ratio sup. ()","Press booster : ratio inf. ()","Urée CI (% (poids sec/colle sèche CS))","Urée CI (% (poids sec/colle sèche CS))","Température rouleau (°C)","Température CCE (°C)","Température zone 1 (°C)","Température zone 2 (°C)","Température zone 3 (°C)","Température zone 4 (°C)","Température zone 5 (°C)","Date perfo formaldehyde ()","Humidité pour formol perfo 6,5H%","Formol perfo brut (mg/100g de px)","Formol perfo à 6.5H% (mg/100g de px)","Dosage de formol (valeur corrélée) (mg/100g de px)","Commentaires","Temps","Largeur brute (mm)","Longueur brute (mm)","Colorant CI (% (poids sec / bois sec CI))","Colorant CS (% (poids sec / bois sec CS))","Eau supplémentaire (sur colle liquide) CI (% (poids sur colle liquide))","Eau (sur colle liquide) CI (% (poids sur colle liquide))","Eau supplémentaire (sur colle liquide) CS (% (poids sur colle liquide))","Eau (sur colle liquide) CS (% (poids sur colle liquide))","Nom de produit","Poids brut (kg/m2)","Surrépaisseur (mm)","Densité brute HD (kg/m3)","Densité brute BD (kg/m3)","Tractions moy. HD (MPa)","Tractions moy. BD (MPa)","Fissilité HD (MPa)","Fissilité BD (MPa)","Flux de Colle CI ()","Flux Colle CS ()","Flux Durcisseur CI ()","Flux Durcisseur CS ()","Flux Urée CS ()","Flux Emulsion CI ()","Flux Emulsion CS ()","Flux Couleur CI ()","Flux MID CI ()","Flux Eau CI ()","Flux Eau additionnelle CI ()","Flux Urée CI ()","Coût mélange collant par px (€/m3)","Coûts fixes par panneau (€/m3)","Coûts additifs par panneau (€/m3)","Densité brute (MPa)","Densité brute (MPa)","Densité brute (MPa)","Tractions moy. (SP) (MPa)","Tractions moy. (SP) (MPa)","Tractions moy. (SP) (MPa)","NA","Temps","Tractions (std/hd) (MPa)","Tractions (std/hd) (MPa)","Tractions (std/hd) (MPa)","Tractions (std/hd) (MPa)","Flexion long. (MPa)","Flexion long. (MPa)","Flexion long. (MPa)","Fissilité (verso ou BD) (MPa)","Fissilité (verso ou BD) (MPa)","Fissilité (verso ou BD) (MPa)","Fissilité (verso ou BD) (MPa)","Spécification tractions (MPa)","Spécification MOR (MPa)","Spécification fissilité (MPa)","Spécification densité brute min. (kg/m3)","Spécification densité brute max. (kg/m3)","Indicateur de coût (%)","Indicateur de coût (%)","Indicateur de coût (%)","Indicateur de coût (%)","Colle CI (% (sec / bois sec))","Colle CS (% (sec / bois sec))","MDI CI (% (poids sec / bois sec CI))","Ratio","Coût MDI par panneau (€/m3)","Coût colle par panneau (€/m3)","Coûts fixes par panneau (€/m3)","Coût total par panneau (€/m3)","Code d'article","Né ouvert","Débit (m3/h)","Débit (m3/h)","Vitesse de ligne (mm/s)","Colle par panneau (kg/m3 sec)","MDI par panneau (kg sec / m3 de px)","Emulsion par panneau (kg sec / m3 de px)","Coût émulsion par panneau (€/m3)","Urée par panneau (kg sec / m3 de px)","Coût urée par panneau (€/m3)","Durcisseur par panneau (kg sec / m3 de px)","Coût durcisseur par panneau (€/m3)","Colorant par panneau (kg sec / m3 de px)","Coût colorant par panneau (€/m3)","Bois par panneau (kg/m3 sec)","Coût bois par panneau (€/m3)","Coût bois par panneau (€/m3)","Coûts fixes par panneau (€/m3)","Durcisseur CI (sur bois) (% (poids sec/bois sec CI))","Urée CI (sur bois) (% (poids sec / bois sec CI))","Durcisseur CS (sur bois) (% (poids sec/bois sec CS))","Urée CS (sur bois) (% (poids sec / bois sec CS))","Eau (sur bois) CS (% (poids sur bois sec))","Eau (sur bois) CI (% (poids sur bois sec))","Eau goulotte (sur bois) CS (% (poids sur bois sec))","Eau goulotte (sur bois) CI (% (poids sur bois sec))","Coûts colles par panneau (€/m3)","Coûts colles par panneau (€/m3)","Coûts additifs par panneau (€/m3)","Coût total par panneau (€/m3)","Indicateur de coût de bois (%)","Indicateur de coût de colles (%)","Indicateur de coût des additifs (%)","Indicateur de coût fixes (%)","Indicateur de coût de bois (%)","Indicateur de coût de colles (%)","Indicateur de coût des additifs (%)","Indicateur de coût fixes (%)"
"2496",54991.0701588505,"BFBATBGPZI",54.5421477868833,NA,NA,"QONJUTN",97408.6148180663,59.0359228374909,701.629813854312,NA,NA,NA,NA,NA,NA,NA,NA,NA,NA,NA,NA,NA,NA,16.7039384668878,19.026462036112,0.897050045770214,1.19722000587939,0.0702855261240556,0.0447699844375126,7.59131991322666,401.23564729823,0.4219229120185,"NPNES","OYWA","WYRNB",1.09889940358527,0.118240147904684,0.158232638727761,0.0922233109739866,0.0605270268452649,453.971719961081,363.209383731489,355.949781380989,300.677010940279,449.238027387967,449.208181805687,192.378786422278,2023-05-09,NA,NA,4.64941041679787,5.28321494994813,NA,2023-05-06 05:06:00,1303.68903165427,8387.70366109093,0,0,0,0,0,0.76472701883649,"MSEXR",20.8657470729472,NA,664.430817580391,661.218554421369,0.303822722304602,0.279049746357807,NA,NA,102.429373502762,28.0823137409958,3.4301103429662,0.585429898766385,0.545638831182985,6.15966567990909,2.29369869737675,0.0415427186934473,2.15751461880248,0,0,1.2454013638755,60.4395725312054,66.3874592454724,NA,NA,NA,NA,NA,NA,NA,NA,NA,0.530597830682887,NA,NA,NA,NA,NA,NA,NA,NA,NA,NA,0.254661736912502,10.6942179082355,1.64803580675136,871.476576477698,807.99284058664,NA,NA,NA,NA,13.2255277740834,12.4888765247585,0.737407501252758,2.12588986053083,NA,NA,NA,NA,NA,TRUE,NA,NA,NA,NA,NA,NA,NA,NA,NA,NA,NA,NA,NA,NA,NA,NA,NA,0.458067711659638,0.586014338822916,0.396992463179245,0.375814831071652,0,0,0,0,NA,NA,NA,NA,NA,NA,NA,NA,NA,NA,NA,NA
"2497",54993.2301727034,"PUJUJQWS",28.8333957533582,NA,NA,"XRTJYFCGXYC",97422.61380786,30.1924678624017,755.077348677101,0.614946181214444,NA,NA,NA,16.5987073235886,14.4572014222803,4894.11349239737,2657.8406080574,0.116061059229298,NA,NA,1.34157520649788,1.39434600598648,NA,16.9009243551924,16.1226486445906,0.897050045770214,0.777565040284401,0.0702855261240556,0.0447699844375126,6.45597093361473,895.006281488682,0.503739668317611,"NPNES","OYWA","WYRNB",0.598157889840717,0.925717336824079,2.06817018760251,0.082870622159285,0.115377495300356,453.971719961081,360.289030014462,352.155880168955,297.441083076325,444.383918376943,447.564158372155,190.988001561532,2023-05-09,15.8533795700454,2.64266163200003,3.67165730721497,4.30009929946257,NA,2023-05-06 09:00:00,1416.94312167789,5421.17863890939,0,0,0,0,0,0.76472701883649,"JLRKK",12.3885936465255,NA,NA,NA,NA,NA,NA,NA,128.095748609184,38.8216917878796,4.32015855107555,0.763945774058696,1.32779356129255,8.08263243847708,2.90846923998742,0.0415427186934473,1.5829736519855,0,0,1.34220676315835,63.0178906418416,58.511291012326,NA,NA,NA,NA,NA,NA,NA,NA,NA,0.661920339308729,NA,NA,NA,NA,NA,NA,1.11166382998584,NA,NA,NA,0.405080994840778,13.2204762467824,1.64803580675136,940.485943193744,869.666771246176,NA,NA,NA,NA,12.9291974240884,10.7723420182977,0.466584564009266,2.11232317622208,NA,NA,NA,NA,NA,TRUE,NA,NA,NA,NA,NA,NA,NA,NA,NA,NA,NA,NA,NA,NA,NA,NA,NA,0.466753509015004,0.525661868943912,0.338309790129368,0.601405734530138,0,0,0,0,NA,NA,NA,NA,NA,NA,NA,NA,NA,NA,NA,NA
"2498",54995.3901865564,"PUJUJQWS",28.8333957533582,NA,NA,"XRTJYFCGXYC",97422.61380786,30.1924678624017,761.75829052995,0.602126337514891,NA,NA,NA,17.4153187965025,14.034965362379,5042.50995716067,2452.51612184672,0.119021609423921,NA,NA,1.32808253594577,1.07828280901348,NA,16.9009243551924,16.1226486445906,0.897050045770214,0.777565040284401,0.0702855261240556,0.0447699844375126,5.87143482529968,963.112575859779,0.503739668317611,"NPNES","OYWA","WYRNB",0.598157889840717,0.925717336824079,2.06817018760251,0.082870622159285,0.115377495300356,453.971719961081,360.289030014462,352.155880168955,297.441083076325,444.383918376943,447.564158372155,190.988001561532,NA,NA,NA,NA,NA,NA,2023-05-06 13:00:00,1416.94312167789,5421.17863890939,0,0,0,0,0,0.76472701883649,"JLRKK",12.4717425193092,NA,NA,NA,NA,NA,NA,NA,137.38491662567,40.2745509752094,4.55489654002746,0.810014387037357,1.37825515678349,8.12536503311192,3.04508491612313,0.0415427186934473,1.66399866012636,0,0,1.45514639565502,63.2542924697617,56.4962178959064,NA,NA,NA,NA,NA,NA,NA,NA,NA,0.647328949461414,NA,NA,NA,NA,NA,NA,1.10017956537185,NA,NA,NA,0.405080994840778,13.2204762467824,1.64803580675136,940.485943193744,869.666771246176,NA,NA,NA,NA,12.9291974240884,10.7723420182977,0.466584564009266,2.05965820903393,NA,NA,NA,NA,NA,TRUE,NA,NA,NA,NA,NA,NA,NA,NA,NA,NA,NA,NA,NA,NA,NA,NA,NA,0.466753509015004,0.525661868943912,0.338309790129368,0.601405734530138,0,0,0,0,NA,NA,NA,NA,NA,NA,NA,NA,NA,NA,NA,NA
"2499",54997.5502004093,"PUJUJQWS",28.8333957533582,NA,NA,"XRTJYFCGXYC",97422.61380786,30.1075925657609,768.439232382798,0.614946181214444,NA,NA,NA,NA,NA,NA,NA,NA,NA,NA,NA,NA,NA,16.9009243551924,16.1226486445906,0.897050045770214,0.777565040284401,0.0702855261240556,0.0447699844375126,6.52341740765108,912.032855081456,0.503739668317611,"AHWFAO","OYWA","WYRNB",0.598157889840717,0.925717336824079,2.06817018760251,0.082870622159285,0.115377495300356,453.971719961081,357.368676297434,345.832711482233,294.20515521237,442.765882039935,445.920134938624,190.988001561532,2023-05-10,16.0035999328344,3.47878332555621,4.73494912055958,5.36922279545247,NA,2023-05-06 19:35:00,1416.94312167789,5421.17863890939,0,0,0,0,0,0.76472701883649,"JLRKK",12.5252761057017,NA,NA,NA,NA,NA,NA,NA,131.629671224152,37.9283797199944,4.36906229877386,0.792738657170359,1.33139796097047,8.03989984384223,2.60791475248887,0.0415427186934473,1.61980320114044,0,0,1.47934774547573,63.2410853166368,58.4441535524076,NA,NA,NA,NA,NA,NA,NA,NA,NA,0.661920339308729,NA,NA,NA,NA,NA,NA,NA,NA,NA,NA,0.405080994840778,13.2204762467824,1.64803580675136,940.485943193744,869.666771246176,NA,NA,NA,NA,12.9291974240884,10.7723420182977,0.466584564009266,2.0630957655391,NA,NA,NA,NA,NA,TRUE,NA,NA,NA,NA,NA,NA,NA,NA,NA,NA,NA,NA,NA,NA,NA,NA,NA,0.466753509015004,0.525661868943912,0.338309790129368,0.601405734530138,0,0,0,0,NA,NA,NA,NA,NA,NA,NA,NA,NA,NA,NA,NA
"2500",54999.7102142622,"PUJUJQWS",28.8333957533582,NA,NA,"XRTJYFCGXYC",97422.61380786,30.079300800214,774.006683926839,0.640585868613548,NA,NA,NA,NA,NA,NA,NA,NA,NA,NA,NA,NA,NA,16.9009243551924,16.1226486445906,0.897050045770214,0.777565040284401,0.0702855261240556,0.0447699844375126,5.96136345734815,997.165723045327,0.503739668317611,"AHWFAO","OYWA","WYRNB",0.598157889840717,0.7642218990402,1.68618267782756,0.082870622159285,0.115377495300356,453.971719961081,363.209383731489,357.214415118333,301.755653561597,450.856063724975,449.208181805687,192.378786422278,NA,NA,NA,NA,NA,NA,2023-05-07 01:10:00,1416.94312167789,5421.17863890939,0,0,0,0,0,0.76472701883649,"JLRKK",12.5843936430397,NA,NA,NA,NA,NA,NA,NA,145.603810935909,42.1004415755023,4.89722277391567,0.850324423393685,1.4539475500199,9.23641249361787,3.35930097123525,0.0415427186934473,1.72292593877426,0,0,1.74556259350358,64.6874757285479,55.3359275972518,NA,NA,NA,NA,NA,NA,NA,NA,NA,0.691103119003361,NA,NA,NA,NA,NA,NA,NA,NA,NA,NA,0.405080994840778,13.2204762467824,1.64803580675136,940.485943193744,869.666771246176,NA,NA,NA,NA,12.9291974240884,10.7723420182977,0.466584564009266,2.03441825826352,NA,NA,NA,NA,NA,TRUE,NA,NA,NA,NA,NA,NA,NA,NA,NA,NA,NA,NA,NA,NA,NA,NA,NA,0.466753509015004,0.525661868943912,0.338309790129368,0.601405734530138,0,0,0,0,NA,NA,NA,NA,NA,NA,NA,NA,NA,NA,NA,NA
"2501",55001.8702281152,"PUJUJQWS",28.8333957533582,NA,NA,"XRTJYFCGXYC",97422.61380786,30.0368631518936,763.985271147566,0.602126337514891,NA,NA,NA,16.5987073235886,13.6127293024778,4982.17293302614,2563.50233060925,0.118281471875265,NA,NA,1.26061918318526,1.1788483716867,NA,16.9009243551924,16.1226486445906,0.897050045770214,0.777565040284401,0.0702855261240556,0.0447699844375126,5.87143482529968,1022.70558343449,0.503739668317611,"AHWFAO","OYWA","WYRNB",0.598157889840717,0.925717336824079,2.06817018760251,0.082870622159285,0.115377495300356,453.971719961081,363.209383731489,355.949781380989,300.677010940279,449.238027387967,449.208181805687,192.378786422278,2023-05-10,15.6041744846947,3.38725792789458,4.72371967423678,5.35793176061142,NA,2023-05-07 09:40:00,1416.94312167789,5421.17863890939,0,0,0,0,0,0.76472701883649,"JLRKK",12.4454956891564,NA,NA,NA,NA,NA,NA,NA,147.138543042981,43.7496330854442,5.01459176839163,0.856083000016018,1.50440914551083,8.76635395263458,3.35930097123525,0.0415427186934473,1.7523895780982,0,0,1.58422026136549,64.2759550586886,54.4218066255496,NA,NA,NA,NA,NA,NA,NA,NA,NA,0.647328949461414,NA,NA,NA,NA,NA,NA,1.0427582423019,NA,NA,NA,0.405080994840778,13.2204762467824,1.64803580675136,940.485943193744,869.666771246176,NA,NA,NA,NA,12.9291974240884,10.7723420182977,0.466584564009266,2.04999524901522,NA,NA,NA,NA,NA,TRUE,NA,NA,NA,NA,NA,NA,NA,NA,NA,NA,NA,NA,NA,NA,NA,NA,NA,0.466753509015004,0.525661868943912,0.338309790129368,0.601405734530138,0,0,0,0,NA,NA,NA,NA,NA,NA,NA,NA,NA,NA,NA,NA
"2502",55004.0302419681,"PUJUJQWS",28.8333957533582,NA,NA,"XRTJYFCGXYC",97422.61380786,30.0085713863467,768.439232382798,0.640585868613548,NA,NA,NA,NA,NA,NA,NA,NA,NA,NA,NA,NA,NA,16.7039384668878,16.1226486445906,0.897050045770214,0.777565040284401,0.0702855261240556,0.0447699844375126,5.87143482529968,1031.3891359668,0.503739668317611,"NPNES","OYWA","WYRNB",0.598157889840717,0.925717336824079,2.06817018760251,0.082870622159285,0.115377495300356,453.971719961081,363.209383731489,355.949781380989,300.677010940279,449.238027387967,449.208181805687,192.378786422278,NA,NA,NA,NA,NA,NA,2023-05-07 11:40:00,1416.94312167789,5421.17863890939,0,0,0,0,0,0.76472701883649,"JLRKK",12.4907249382454,NA,NA,NA,NA,NA,NA,NA,151.540800929055,44.0244983371012,5.07327626562961,0.890634459750013,1.52603554357838,9.10821470971334,3.35930097123525,0.0415427186934473,1.79658503708413,0,0,1.58422026136549,64.9762616866518,54.1337501276893,NA,NA,NA,NA,NA,NA,NA,NA,NA,0.691103119003361,NA,NA,NA,NA,NA,NA,NA,NA,NA,NA,0.405080994840778,13.2204762467824,1.64803580675136,940.485943193744,869.666771246176,NA,NA,NA,NA,12.9291974240884,10.7723420182977,0.466584564009266,2.06087536224161,NA,NA,NA,NA,NA,TRUE,NA,NA,NA,NA,NA,NA,NA,NA,NA,NA,NA,NA,NA,NA,NA,NA,NA,0.458067711659638,0.525661868943912,0.338309790129368,0.601405734530138,0,0,0,0,NA,NA,NA,NA,NA,NA,NA,NA,NA,NA,NA,NA
"2503",55006.190255821,"PUJUJQWS",28.8333957533582,NA,NA,"XRTJYFCGXYC",97422.61380786,30.2066137451752,775.120174235647,0.602126337514891,NA,NA,NA,NA,NA,NA,NA,NA,NA,NA,NA,NA,NA,16.9009243551924,16.1226486445906,0.897050045770214,0.777565040284401,0.0702855261240556,0.0447699844375126,5.54544353412398,1090.98214354151,0.503739668317611,"NPNES","OYWA","WYRNB",0.681614808798144,0.925717336824079,2.06817018760251,0.082870622159285,0.115377495300356,453.971719961081,360.289030014462,352.155880168955,297.441083076325,444.383918376943,447.564158372155,190.988001561532,2023-05-10,15.5413647816711,3.0379831576569,4.26827034081521,4.89998449017935,NA,2023-05-07 18:00:00,1416.94312167789,5421.17863890939,0,0,0,0,0,0.76472701883649,"JLRKK",12.6430213601194,NA,NA,NA,NA,NA,NA,NA,162.465670270183,44.2600971242358,5.29823350504186,0.97125453246267,1.59812353713686,10.1765295755844,3.70084016157451,0.0415427186934473,2.06175779099965,0,0,1.67295854404144,65.3875439144029,52.3543530092177,NA,NA,NA,NA,NA,NA,NA,NA,NA,0.647328949461414,NA,NA,NA,NA,NA,NA,NA,NA,NA,NA,0.405080994840778,13.2204762467824,1.64803580675136,940.485943193744,869.666771246176,NA,NA,NA,NA,12.9291974240884,10.7723420182977,0.466584564009266,2.02742605656872,NA,NA,NA,NA,NA,TRUE,NA,NA,NA,NA,NA,NA,NA,NA,NA,NA,NA,NA,NA,NA,NA,NA,NA,0.466753509015004,0.525661868943912,0.338309790129368,0.601405734530138,0,0,0,0,NA,NA,NA,NA,NA,NA,NA,NA,NA,NA,NA,NA
"2504",55008.350269674,"UHAXEIDLAN",22.0816022900081,NA,NA,"AYTNH",97431.363176481,22.8931923512953,769.552722691606,0.614946181214444,NA,NA,NA,18.5041340937211,15.7239096019839,4887.59057086931,2595.68833115038,0.114580784131986,NA,NA,1.15267781876844,1.19321488064002,NA,16.7039384668878,16.6066175431775,1.09223226973148,1.19722000587939,0.0702855261240556,0.0447699844375126,7.89482904639025,1099.32516460197,0.531011920417314,"NPNES","OYWA","WYRNB",0.598157889840717,0.602726461256321,1.30419516805261,0.0922233109739866,0.115377495300356,450.489778885886,352.988145721893,343.303444007544,289.890584727098,433.057664017888,436.055994337437,186.120254548924,NA,NA,NA,NA,NA,NA,2023-05-07 22:00:00,1411.28041717671,9143.91907096969,0,0,0,0,0,0.76472701883649,"OXVCT",10.0179464886374,NA,NA,NA,NA,NA,NA,NA,118.988325184325,37.1823168940683,3.88980557133037,0.775462927303361,1.3350023606484,8.74498765531716,4.83475027350086,0.0415427186934473,1.50194864384465,0,0,1.37447522958597,66.4649530624757,62.5428744393449,NA,NA,NA,NA,NA,NA,NA,NA,NA,0.661920339308729,NA,NA,NA,NA,NA,NA,0.950884125389977,NA,NA,NA,0.455220747483536,13.2204762467824,1.64803580675136,954.287816536953,882.001557378084,NA,NA,NA,NA,13.2255277740834,11.0584311027078,0.737407501252758,2.04776159036926,NA,NA,NA,NA,NA,TRUE,NA,NA,NA,NA,NA,NA,NA,NA,NA,NA,NA,NA,NA,NA,NA,NA,NA,0.458067711659638,0.586014338822916,0.350046324739343,0.62191399848091,0,0,0,0,NA,NA,NA,NA,NA,NA,NA,NA,NA,NA,NA,NA
"2505",55010.5102835269,"UHAXEIDLAN",22.0816022900081,NA,NA,"AYTNH",97431.363176481,22.8790464685218,772.89319361803,0.666225556012652,NA,NA,NA,NA,NA,NA,NA,NA,NA,NA,NA,NA,NA,17.0979102434969,16.6066175431775,1.09223226973148,1.19722000587939,0.0702855261240556,0.0447699844375126,6.7369979087662,1184.45803256584,0.531011920417314,"NPNES","OYWA","WYRNB",0.76507172775557,0.602726461256321,1.30419516805261,0.0922233109739866,0.115377495300356,450.489778885886,352.988145721893,343.303444007544,289.890584727098,433.057664017888,436.055994337437,186.120254548924,2023-05-10,15.7148712066199,2.10481948465553,2.98069592479157,3.60534830119536,NA,2023-05-07 23:30:00,1411.28041717671,9143.91907096969,0,0,0,0,0,0.76472701883649,"OXVCT",10.0428896433332,NA,NA,NA,NA,NA,NA,NA,126.460047284542,41.5899775367107,4.13432430982195,0.833048693526687,1.44313435098612,9.32187768288756,4.68447302975159,0.0415427186934473,1.91443959437992,0,0,1.54388467833097,68.3076407289404,59.9508486820389,NA,NA,NA,NA,NA,NA,NA,NA,NA,0.720285898697992,NA,NA,NA,NA,NA,NA,NA,NA,NA,NA,0.455220747483536,13.2204762467824,1.64803580675136,954.287816536953,882.001557378084,NA,NA,NA,NA,13.2255277740834,11.0584311027078,0.737407501252758,2.10052414055604,NA,NA,NA,NA,NA,TRUE,NA,NA,NA,NA,NA,NA,NA,NA,NA,NA,NA,NA,NA,NA,NA,NA,NA,0.466753509015004,0.601102456292668,0.350046324739343,0.62191399848091,0,0,0,0,NA,NA,NA,NA,NA,NA,NA,NA,NA,NA,NA,NA
"2506",55012.6702973799,"UHAXEIDLAN",22.0816022900081,NA,NA,"AYTNH",97431.363176481,22.7092958752403,780.687625779687,0.640585868613548,NA,NA,NA,NA,NA,NA,NA,NA,NA,NA,NA,NA,NA,17.0979102434969,16.6066175431775,1.09223226973148,1.19722000587939,0.0702855261240556,0.0447699844375126,6.8718908568389,1184.45803256584,0.531011920417314,"NPNES","OYWA","WYRNB",0.76507172775557,0.925717336824079,2.06817018760251,0.0922233109739866,0.115377495300356,452.230749423483,354.448322580407,343.303444007544,292.047869969734,436.293736691904,439.344041204499,188.206431840042,2023-05-11,15.6962153624856,3.14467314096979,4.37426548718675,5.00656097278223,NA,2023-05-08 04:10:00,1411.28041717671,9143.91907096969,0,0,0,0,0,0.76472701883649,"OXVCT",10.052399692042,NA,NA,NA,NA,NA,NA,NA,126.94469952888,41.2562125882701,4.19300880705993,0.844565846771352,1.39267275549518,9.27914508825271,4.69813459736516,0.0415427186934473,1.94390323370386,0,0,1.53581756172406,67.948137858384,59.7025717879082,NA,NA,NA,NA,NA,NA,NA,NA,NA,0.691103119003361,NA,NA,NA,NA,NA,NA,NA,NA,NA,NA,0.455220747483536,13.2204762467824,1.64803580675136,954.287816536953,882.001557378084,NA,NA,NA,NA,13.2255277740834,11.0584311027078,0.737407501252758,2.05310054023968,NA,NA,NA,NA,NA,TRUE,NA,NA,NA,NA,NA,NA,NA,NA,NA,NA,NA,NA,NA,NA,NA,NA,NA,0.466753509015004,0.601102456292668,0.350046324739343,0.62191399848091,0,0,0,0,NA,NA,NA,NA,NA,NA,NA,NA,NA,NA,NA,NA
"2507",55014.8303112328,"LXOLVTBQPJ",25.5873412036707,NA,NA,"XLF",97377.1170910305,26.8540395278647,737.261503736171,0.602126337514891,NA,NA,NA,14.1488729048468,14.4572014222803,3858.5996998183,2606.78695202664,0.119021609423921,NA,NA,1.26061918318526,1.19321488064002,NA,13.1581924774068,14.5094189826343,1.09223226973148,0.777565040284401,0.0644514553529462,0.0447699844375126,5.68033648219668,1252.56432693694,0.531011920417314,"JEQRSH","SSVZS","WYRNB",0.0974163760961597,0.925717336824079,2.06817018760251,0.00804911164167264,0.0056765583901737,453.971719961081,360.289030014462,348.361978956922,296.362440455006,446.001954713951,449.208181805687,192.378786422278,NA,NA,NA,NA,NA,NA,2023-05-08 09:40:00,1388.62959917198,9025.08522084589,0,0,0,0,0,0.76472701883649,"GSIBF",11.0517912687541,NA,NA,NA,NA,NA,NA,NA,117.675725355908,42.2476908174614,3.72353282915609,0.821531540282022,0.134737267899621,11.1380129548684,3.30465470078097,0.0415427186934473,0.618039464126217,0,0,0.237011788012422,51.1007428828161,51.3330820034091,NA,NA,NA,NA,NA,NA,NA,NA,NA,0.647328949461414,NA,NA,NA,NA,NA,NA,1.0427582423019,NA,NA,NA,0.35494124219802,12.2099729113636,1.64803580675136,912.882196507325,844.997198982362,NA,NA,NA,NA,10.5585546241284,9.81871173693065,0.195761626765775,2.08999790143756,NA,NA,NA,NA,NA,TRUE,NA,NA,NA,NA,NA,NA,NA,NA,NA,NA,NA,NA,NA,NA,NA,NA,NA,0.345152346039881,0.0428421099118775,0.303100186299442,0.0374284758839218,0,0,0,0,NA,NA,NA,NA,NA,NA,NA,NA,NA,NA,NA,NA
"2508",55016.9903250857,"UZHCQCTYOU",28.1841848434207,NA,NA,"XLF",97370.1175961336,29.5417572548224,722.786129721666,0.53802711901713,NA,NA,NA,16.4626054114362,14.4572014222803,4605.47421478084,2411.45122460458,0.119761746972577,NA,NA,1.38205321815418,1.32251346121989,NA,13.7491501423203,15.3160338136124,1.09223226973148,0.777565040284401,0.0644514553529462,0.0375538953858844,5.69157756120274,1065.27201741642,0.503739668317611,"JEQRSH","SSVZS","WYRNB",0.0974163760961597,0.925717336824079,2.06817018760251,0.00804911164167264,0.0056765583901737,453.971719961081,360.289030014462,348.361978956922,296.362440455006,446.001954713951,449.208181805687,192.378786422278,NA,NA,NA,NA,NA,NA,2023-05-08 13:14:00,1388.62959917198,11185.7006776423,0,0,0,0,0,0.76472701883649,"GSIBF",11.7738692222617,NA,NA,NA,NA,NA,NA,NA,119.028712871353,39.8328032493321,3.63550608329912,0.660291394856709,0.134737267899621,10.6038555219329,3.16803902464526,0.0415427186934473,0.618039464126217,0,0,0.237011788012422,51.4706152781023,52.4461328266991,NA,NA,NA,NA,NA,NA,NA,NA,NA,0.574372000224835,NA,NA,NA,NA,NA,NA,1.14611662382781,NA,NA,NA,0.35494124219802,12.2099729113636,1.64803580675136,899.080323164116,832.662412850454,NA,NA,NA,NA,11.0030501491209,10.2955268776142,0.195761626765775,2.15391945690699,NA,NA,NA,NA,NA,TRUE,NA,NA,NA,NA,NA,NA,NA,NA,NA,NA,NA,NA,NA,NA,NA,NA,NA,0.353838143395247,0.0428421099118775,0.267890582469515,0.0374284758839218,0,0,0,0,NA,NA,NA,NA,NA,NA,NA,NA,NA,NA,NA,NA
"2509",55016.9903250857,"UZHCQCTYOU",28.1841848434207,NA,NA,"XLF",97370.1175961336,29.5417572548224,722.786129721666,0.53802711901713,NA,NA,NA,16.4626054114362,14.4572014222803,4605.47421478084,2411.45122460458,0.119761746972577,NA,NA,1.38205321815418,1.32251346121989,NA,13.7491501423203,15.3160338136124,1.09223226973148,0.777565040284401,0.0644514553529462,0.0375538953858844,5.69157756120274,1048.41570955958,0.503739668317611,"JEQRSH","SSVZS","WYRNB",0.0974163760961597,0.925717336824079,2.06817018760251,0.00804911164167264,0.0056765583901737,453.971719961081,360.289030014462,348.361978956922,296.362440455006,446.001954713951,449.208181805687,192.378786422278,NA,NA,NA,NA,NA,NA,2023-05-08 13:15:00,1388.62959917198,11185.7006776423,0,0,0,0,0,0.76472701883649,"GSIBF",11.7738692222617,NA,NA,NA,NA,NA,NA,NA,112.082030702502,37.9185631038638,3.57682158606115,0.654532818234376,0.134737267899621,10.4542914407109,3.35930097123525,0.0415427186934473,0.618039464126217,0,0,0.237011788012422,50.2124053460531,52.913085988783,NA,NA,NA,NA,NA,NA,NA,NA,NA,0.574372000224835,NA,NA,NA,NA,NA,NA,1.14611662382781,NA,NA,NA,0.35494124219802,12.2099729113636,1.64803580675136,899.080323164116,832.662412850454,NA,NA,NA,NA,11.0030501491209,10.2955268776142,0.195761626765775,2.15391945690699,NA,NA,NA,NA,NA,TRUE,NA,NA,NA,NA,NA,NA,NA,NA,NA,NA,NA,NA,NA,NA,NA,NA,NA,0.353838143395247,0.0428421099118775,0.267890582469515,0.0374284758839218,0,0,0,0,NA,NA,NA,NA,NA,NA,NA,NA,NA,NA,NA,NA
"2510",55019.1503389387,"UZHCQCTYOU",28.1841848434207,NA,NA,"XLF",97370.1175961336,29.5559031375959,741.715464971404,0.602126337514891,NA,NA,NA,NA,NA,NA,NA,NA,NA,NA,NA,NA,NA,13.7491501423203,15.3160338136124,1.09223226973148,0.777565040284401,0.0644514553529462,0.0375538953858844,5.86019374629362,1031.21887023088,0.503739668317611,"JEQRSH","SSVZS","WYRNB",0.0974163760961597,0.925717336824079,2.06817018760251,0.00804911164167264,0.0056765583901737,453.971719961081,360.289030014462,348.361978956922,296.362440455006,442.765882039935,442.632088071562,190.988001561532,NA,NA,NA,NA,NA,NA,2023-05-08 18:30:00,1388.62959917198,11185.7006776423,0,0,0,0,0,0.76472701883649,"GSIBF",12.00831980501,NA,NA,NA,NA,NA,NA,NA,112.082030702502,39.9702358751606,3.51813708882317,0.683325701346039,0.134737267899621,10.3474599541238,3.40028567407596,0.0415427186934473,0.618039464126217,0,0,0.237011788012422,51.5847898342823,53.5545106476342,NA,NA,NA,NA,NA,NA,NA,NA,NA,0.647328949461414,NA,NA,NA,NA,NA,NA,NA,NA,NA,NA,0.35494124219802,12.2099729113636,1.64803580675136,899.080323164116,832.662412850454,NA,NA,NA,NA,11.0030501491209,10.2955268776142,0.195761626765775,2.13333335380485,NA,NA,NA,NA,NA,TRUE,NA,NA,NA,NA,NA,NA,NA,NA,NA,NA,NA,NA,NA,NA,NA,NA,NA,0.353838143395247,0.0428421099118775,0.267890582469515,0.0374284758839218,0,0,0,0,NA,NA,NA,NA,NA,NA,NA,NA,NA,NA,NA,NA
"2511",55021.3103527916,"UZHCQCTYOU",28.1841848434207,NA,NA,"XLF",97370.1175961336,29.5559031375959,736.148013427363,0.602126337514891,NA,NA,NA,NA,NA,NA,NA,NA,NA,NA,NA,NA,NA,13.7491501423203,15.3160338136124,1.09223226973148,0.777565040284401,0.0644514553529462,0.0375538953858844,5.34310411201492,1099.32516460197,0.503739668317611,"JEQRSH","SSVZS","WYRNB",0.0974163760961597,0.925717336824079,2.06817018760251,0.00804911164167264,0.0056765583901737,453.971719961081,360.289030014462,348.361978956922,296.362440455006,442.765882039935,442.632088071562,190.988001561532,2023-05-11,16.0690746536086,6.82918222528668,9.07494511070025,9.73302173317409,NA,2023-05-08 21:30:00,1388.62959917198,11185.7006776423,0,0,0,0,0,0.76472701883649,"GSIBF",11.9407246093539,NA,NA,NA,NA,NA,NA,NA,119.028712871353,43.504217682179,3.66484833191811,0.70636000783537,0.134737267899621,10.6465881165677,3.35930097123525,0.0415427186934473,0.618039464126217,0,0,0.237011788012422,51.7525096991474,51.503339644435,NA,NA,NA,NA,NA,NA,NA,NA,NA,0.647328949461414,NA,NA,NA,NA,NA,NA,NA,NA,NA,NA,0.35494124219802,12.2099729113636,1.64803580675136,899.080323164116,832.662412850454,NA,NA,NA,NA,11.0030501491209,10.2955268776142,0.195761626765775,2.07616272776666,NA,NA,NA,NA,NA,TRUE,NA,NA,NA,NA,NA,NA,NA,NA,NA,NA,NA,NA,NA,NA,NA,NA,NA,0.353838143395247,0.0428421099118775,0.267890582469515,0.0374284758839218,0,0,0,0,NA,NA,NA,NA,NA,NA,NA,NA,NA,NA,NA,NA
"2512",55023.4703666445,"UZHCQCTYOU",28.1841848434207,NA,NA,"XLF",97387.6163333758,29.711507848104,722.786129721666,0.666225556012652,NA,NA,NA,NA,NA,NA,NA,NA,NA,NA,NA,NA,NA,13.7491501423203,15.3160338136124,1.09223226973148,0.777565040284401,0.0644514553529462,0.0375538953858844,5.01711282083921,1235.70801908009,0.503739668317611,"BUMB","SSVZS","WYRNB",0.0974163760961597,0.925717336824079,2.06817018760251,0.00804911164167264,0.0056765583901737,453.971719961081,360.289030014462,348.361978956922,296.362440455006,442.765882039935,445.920134938624,190.988001561532,NA,NA,NA,NA,NA,NA,2023-05-09 04:00:00,1269.71280464719,11185.7006776423,0,0,0,0,0,0.76472701883649,"GSIBF",11.8293922324729,NA,NA,NA,NA,NA,NA,NA,124.8243459599,43.6907333886606,3.78221732639407,0.700601431213037,0.134737267899621,11.266210738773,3.38662410646239,0.0415427186934473,0.618039464126217,0,0,0.237011788012422,49.1839538316033,48.3529497952995,NA,NA,NA,NA,NA,NA,NA,NA,NA,0.720285898697992,NA,NA,NA,NA,NA,NA,NA,NA,NA,NA,0.35494124219802,12.2099729113636,1.64803580675136,899.080323164116,832.662412850454,NA,NA,NA,NA,11.0030501491209,10.2955268776142,0.195761626765775,2.07616089371439,NA,NA,NA,NA,NA,TRUE,NA,NA,NA,NA,NA,NA,NA,NA,NA,NA,NA,NA,NA,NA,NA,NA,NA,0.353838143395247,0.0428421099118775,0.267890582469515,0.0374284758839218,0,0,0,0,NA,NA,NA,NA,NA,NA,NA,NA,NA,NA,NA,NA
"2513",55025.6303804975,"UZHCQCTYOU",28.1841848434207,NA,NA,"XLF",97387.6163333758,29.6549243170102,727.240090956898,0.704685087111309,NA,NA,NA,NA,NA,NA,NA,NA,NA,NA,NA,NA,NA,13.7491501423203,15.3160338136124,0.994641157750847,0.777565040284401,0.0644514553529462,0.0375538953858844,5.00587174183316,1227.19473228371,0.503739668317611,"BUMB","SSVZS","WYRNB",0.0974163760961597,0.925717336824079,2.06817018760251,0.00804911164167264,0.0056765583901737,453.971719961081,361.749206872975,349.626612694266,297.441083076325,444.383918376943,447.564158372155,191.683393991905,NA,NA,NA,NA,NA,NA,2023-05-09 10:00:00,1269.71280464719,11185.7006776423,0,0,0,0,0,0.76472701883649,"GSIBF",11.8651717184233,NA,NA,NA,NA,NA,NA,NA,122.401084738208,42.532372685249,3.83112107409239,0.671808548101374,0.134737267899621,10.0910643863148,3.27733156555383,0.0415427186934473,0.618039464126217,0,0,0.237011788012422,48.3461815786172,48.4870019843124,NA,NA,NA,NA,NA,NA,NA,NA,NA,0.76406006823994,NA,NA,NA,NA,NA,NA,NA,NA,NA,NA,0.35494124219802,12.2099729113636,1.64803580675136,899.080323164116,832.662412850454,NA,NA,NA,NA,11.0030501491209,10.2955268776142,0.195761626765775,2.04433611579624,NA,NA,NA,NA,NA,TRUE,NA,NA,NA,NA,NA,NA,NA,NA,NA,NA,NA,NA,NA,NA,NA,NA,NA,0.353838143395247,0.0428421099118775,0.267890582469515,0.0374284758839218,0,0,0,0,NA,NA,NA,NA,NA,NA,NA,NA,NA,NA,NA,NA
"2514",55027.7903943504,"UZHCQCTYOU",28.1841848434207,NA,NA,"XLF",97387.6163333758,29.6549243170102,735.034523118555,0.6534057123131,NA,NA,NA,17.9597264451118,14.7386921288811,4735.93264534198,2436.97805261996,0.119021609423921,NA,NA,1.43602390036259,1.55237760447298,NA,13.7491501423203,15.3160338136124,1.09223226973148,0.777565040284401,0.0644514553529462,0.0375538953858844,5.01711282083921,1235.70801908009,0.503739668317611,"AHWFAO","ZMVW","WYRNB",0.0974163760961597,0.925717336824079,2.06817018760251,0.00804911164167264,0.0056765583901737,453.971719961081,360.289030014462,348.361978956922,296.362440455006,442.765882039935,445.920134938624,192.378786422278,NA,NA,NA,NA,NA,NA,2023-05-09 16:15:00,1269.71280464719,11185.7006776423,0,0,0,0,0,0.76472701883649,"GSIBF",11.9601742414597,NA,NA,NA,NA,NA,NA,NA,122.986706200117,44.3484466694112,3.74309432823542,0.700601431213037,0.134737267899621,11.3730422253601,3.38662410646239,0.0415427186934473,0.618039464126217,0,0,0.237011788012422,49.6900712893187,48.8291524216649,NA,NA,NA,NA,NA,NA,NA,NA,NA,0.705694508850677,NA,NA,NA,NA,NA,NA,1.19205368228377,NA,NA,NA,0.35494124219802,12.2099729113636,1.64803580675136,899.080323164116,832.662412850454,NA,NA,NA,NA,11.0030501491209,10.2955268776142,0.195761626765775,2.02512197613245,NA,NA,NA,NA,NA,TRUE,NA,NA,NA,NA,NA,NA,NA,NA,NA,NA,NA,NA,NA,NA,NA,NA,NA,0.353838143395247,0.0428421099118775,0.267890582469515,0.0374284758839218,0,0,0,0,NA,NA,NA,NA,NA,NA,NA,NA,NA,NA,NA,NA
"2515",55029.9504082033,"IZAKDGVONW",41.1684030421708,NA,NA,"XLF",97454.1115348958,43.701785911058,728.353581265707,0.666225556012652,NA,NA,NA,16.5987073235886,14.7386921288811,4468.49286269164,2287.14667079055,0.116801196777954,0.331473876031446,NA,1.61142861753993,1.30814695226657,NA,14.3401078072338,17.4132323741557,1.28741449369275,1.19722000587939,0.0644514553529462,0.0375538953858844,4.97214850481498,818.386700321198,0.4219229120185,"BUMB","BVUTVF","WYRNB",1.26581324150013,0.925717336824079,2.06817018760251,0.00804911164167264,0.0056765583901737,453.971719961081,360.289030014462,348.361978956922,296.362440455006,442.765882039935,445.920134938624,192.378786422278,2023-05-11,16.1185050074535,7.8288063477152,10.3402725729125,11.0052889537004,NA,2023-05-09 22:16:00,1343.32796316254,12384.8422561644,0,0,0,0,0,0.76472701883649,"VKDTT",16.510687334446,NA,NA,NA,NA,NA,NA,NA,141.32271611092,43.6416503080075,4.41796604647218,0.717877161080035,0.134737267899621,14.7275509041953,4.78010400304658,0.685106075465685,3.75591705212665,0,0,0.237011788012422,61.4261953145932,49.1855278588193,NA,NA,NA,NA,NA,NA,NA,NA,NA,0.720285898697992,NA,NA,NA,NA,NA,NA,1.34134912226564,NA,NA,NA,0.304801489555261,11.7047212436542,1.64803580675136,905.981259835721,838.829805916408,NA,NA,NA,NA,11.4475456741134,11.5352462433914,0.872818969874503,2.06164010849345,NA,NA,NA,NA,NA,TRUE,NA,NA,NA,NA,NA,NA,NA,NA,NA,NA,NA,NA,NA,NA,NA,NA,NA,0.371209738105979,0.0428421099118775,0.303100186299442,0.0374284758839218,0,0,0,0,NA,NA,NA,NA,NA,NA,NA,NA,NA,NA,NA,NA
"2516",55032.1104220563,"BGDOXBDEFR",54.1526212409208,NA,NA,"XLF",97457.6112823442,57.7769392706528,728.353581265707,0.627766024913996,NA,NA,NA,18.0958283572641,16.1461456618852,4130.93167361469,2270.49873947617,0.113100509034675,0.301681119901791,NA,1.84080401692568,1.98337287307253,NA,14.3401078072338,17.4132323741557,0.897050045770214,1.05733501734772,0.0644514553529462,0.0375538953858844,6.56838172367532,486.368515262101,0.394650659918797,"BUMB","BVUTVF","WYRNB",0.931985565670422,0.68347418014826,1.49518892294009,0.00804911164167264,0.0056765583901737,453.971719961081,361.749206872975,354.685147643644,299.598368318961,447.619991050959,450.852205239218,190.988001561532,NA,NA,NA,NA,NA,NA,2023-05-10 00:45:00,1343.32796316254,12384.8422561644,0,0,0,0,0,0.76472701883649,"VKDTT",21.1519603534616,NA,NA,NA,NA,NA,NA,NA,107.740354346971,31.22363090279,3.25405685125226,0.539361285787724,0.134737267899621,7.9117020599377,3.1953621598724,0.685106075465685,2.28273508592926,0,0,0.237011788012422,56.632718830502,57.7581991974723,NA,NA,NA,NA,NA,NA,NA,NA,NA,0.676511729156045,NA,NA,NA,NA,NA,NA,1.53658162070347,NA,NA,NA,0.254661736912502,10.6942179082355,1.64803580675136,892.179386492512,826.495019784501,NA,NA,NA,NA,11.4475456741134,11.5352462433914,0.872818969874503,2.06223300209453,NA,NA,NA,NA,NA,TRUE,NA,NA,NA,NA,NA,NA,NA,NA,NA,NA,NA,NA,NA,NA,NA,NA,NA,0.371209738105979,0.0428421099118775,0.303100186299442,0.0374284758839218,0,0,0,0,NA,NA,NA,NA,NA,NA,NA,NA,NA,NA,NA,NA
"2517",55034.2704359092,"DABSKSMPP",18.1863368303831,NA,NA,"XLF",97436.6127976537,NA,NA,NA,13.1735479680368,1393.73077777525,0.534350582866425,18.912439830178,16.9906177816876,4793.00820871248,2545.74453720724,0.110880096388707,NA,NA,1.34157520649788,1.39434600598648,NA,14.1431219189293,15.8000027121993,0.701867821808948,0.497795063221078,0.0644514553529462,0.0375538953858844,8.10840954750536,1201.48460615862,0.599192550666573,"BUMB","BVUTVF","WYRNB",0.0974163760961597,0.602726461256321,1.30419516805261,0.00804911164167264,0.0056765583901737,445.266867273094,350.067792004865,339.509542795511,286.654656863143,428.203555006864,431.123924036844,182.643292397061,NA,NA,NA,NA,NA,NA,2023-05-10 06:30:00,1382.9668946708,12384.8422561644,0,0,0,0,0,0.76472701883649,"GLNGA",NA,NA,NA,NA,NA,NA,NA,NA,83.5279359735641,36.8976350262807,2.58896588255517,0.61998135850038,0.134737267899621,4.36489670524563,1.88385166896963,0.0415427186934473,0.618039464126217,0,0,0.237011788012422,53.6159850850436,66.8649963782794,NA,NA,NA,NA,NA,NA,NA,NA,NA,NA,NA,NA,NA,NA,NA,NA,1.11166382998584,NA,NA,NA,0.455220747483536,13.2204762467824,1.64803580675136,995.693436566581,919.005915773806,NA,NA,NA,NA,11.2993804991159,10.5816159620243,0.195761626765775,2.06223300209453,NA,NA,NA,NA,NA,TRUE,NA,NA,NA,NA,NA,NA,NA,NA,NA,NA,NA,NA,NA,NA,NA,NA,NA,0.371209738105979,0.0428421099118775,0.279627117079491,0.0374284758839218,0,0,0,0,NA,NA,NA,NA,NA,NA,NA,NA,NA,NA,NA,NA
"2518",55036.4304497621,"NXTJCLQG",30.1318175732332,NA,NA,"XLF",97415.6143129631,31.3524302498256,777.347154853263,0.948262117402801,NA,NA,NA,19.729051303092,16.9906177816876,4791.37747833047,2837.6382662527,0.113100509034675,0.174565360415262,NA,1.58444327643572,1.62421014923957,NA,12.9612065891023,14.9933878812212,0.701867821808948,0.497795063221078,0.0702855261240556,0.0447699844375126,6.12997964243903,979.968883716625,0.490103542267759,"NYHKUYI","ULYZJTG","WYRNB",0.0974163760961597,0.7642218990402,1.68618267782756,0.00804911164167264,0.0056765583901737,453.971719961081,364.669560590003,350.891246431611,298.519725697643,446.001954713951,445.920134938624,191.683393991905,2023-05-12,16.3693678326791,6.20931960388266,8.10365754292989,8.75640708512204,NA,2023-05-10 17:30:00,1382.9668946708,6335.1189771343,0,0,0,0,0,0.76472701883649,"KPCUB",13.0754422199113,NA,NA,NA,NA,NA,NA,NA,95.6846297690526,35.9061567970894,2.97041511460203,0.61998135850038,0.134737267899621,6.01010159868713,2.06145204794605,0.0415427186934473,0.618039464126217,0,0,0.237011788012422,49.2039215818996,57.9038067520919,NA,NA,NA,NA,NA,NA,NA,NA,NA,1.04129647533894,NA,NA,NA,NA,NA,NA,1.31838059303766,NA,NA,NA,0.505360500126295,16.2519862530386,1.64803580675136,968.089689880162,894.336343509991,NA,NA,NA,NA,12.4847018990959,11.1537941308446,1.41446484436149,2.08387517349183,NA,NA,NA,NA,NA,TRUE,NA,NA,NA,NA,NA,NA,NA,NA,NA,NA,NA,NA,NA,NA,NA,NA,NA,0.345152346039881,0.0428421099118775,0.267890582469515,0.0374284758839218,0,0,0,0,NA,NA,NA,NA,NA,NA,NA,NA,NA,NA,NA,NA
"2519",55038.5904636151,"VBISMPJR",34.0270830328582,NA,NA,"XLF",97419.1140604116,35.8083833234662,828.567709058436,0.755964461909518,NA,NA,NA,25.1731277891848,23.6056493868068,5957.34970147067,3421.4257243436,0.123462434715856,0.0812147245423418,NA,2.20510612183245,2.21323701632562,NA,23.5984445575454,23.0595361910029,1.87296116557654,1.47698998294271,0.0702855261240556,0.0447699844375126,6.62458711870561,741.937384889642,0.490103542267759,"NYHKUYI","ULYZJTG","WYRNB",1.76655475524469,0.7642218990402,1.68618267782756,0.00804911164167264,0.0056765583901737,453.971719961081,360.289030014462,353.4205139063,298.519725697643,446.001954713951,449.208181805687,190.988001561532,2023-05-12,18.9355295474373,4.32319728987701,4.77284646076881,5.40732798571605,NA,2023-05-11 00:45:00,1382.9668946708,12384.8422561644,0,0,0,0,0,0.76472701883649,"NNNZY",15.4243262869349,NA,NA,NA,NA,NA,NA,NA,165.050482239988,50.2678661961671,5.75792873340603,1.02308172206366,0.134737267899621,16.1377265271452,5.77739843883723,0.685106075465685,3.79274660128158,0,0,0.237011788012422,86.7747243081078,59.3226380232509,NA,NA,NA,NA,NA,NA,NA,NA,NA,0.822425627629203,NA,NA,NA,NA,NA,NA,1.8466567652812,NA,NA,NA,0.455220747483536,16.2519862530386,1.64803580675136,1009.49530990979,931.340701905713,NA,NA,NA,NA,18.4113088989958,14.8729522281761,1.54987631298323,1.92314985278713,NA,NA,NA,NA,NA,TRUE,NA,NA,NA,NA,NA,NA,NA,NA,NA,NA,NA,NA,NA,NA,NA,NA,NA,0.623097861411591,0.0428421099118775,0.467411670839098,0.0374284758839218,0,0,0,0,NA,NA,NA,NA,NA,NA,NA,NA,NA,NA,NA,NA
